Repository: CederGroupHub/AutoEMX

<div align="center">

<picture>
  <source media="(prefers-color-scheme: dark)" srcset="https://raw.githubusercontent.com/CederGroupHub/AutoEMX/main/docs/_static/logo/autoemx-logo-dark.svg">
</picture>
**Automated Electron Microscopy X-Ray Spectroscopy for Compositional Characterization of Materials**

</div>

AutoEMX is a **fully automated framework** for SEM-EDS workflows — from spectral acquisition and quantification, to principled filtering and compositional analysis — all in **one click**.

🎥 Watch AutoEMX in action on a desktop SEM-EDS system at https://youtu.be/Bym58gNxlj0

🧪 **Try quantification now:** upload a `.msa` or `.emsa` spectrum at https://autoemx-singlespectrum.streamlit.app

📖 This work is described in:  
A. Giunto *et al.*, *Accurate SEM‑EDS Quantification, Automation, and Machine Learning Enable High‑Throughput Compositional Characterization of Powders*, *Nature Communications* **17**, 9735 (2026).  
DOI: [https://doi.org/10.1038/s41467-026-76633-x](https://doi.org/10.1038/s41467-026-76633-x)

### ✨ Key Features
- **Fully automated SEM-EDS phase-level compositional analysis workflow**, which includes:
    - **Acquisition of EDS spectra**, including particle localization if sample is powder. Compatible also with bulk samples, or manual navigation. 
    - **Quantification of compositions** using the peak-to-background method
    - **Rule-based filtering** of compositions to discard poorly quantified spectra from the analysis
    - **Unsupervised machine learning–based analysis** to identify the compositions of individual phases in the sample  

- **AutoEMX GUI** — acquire spectra with the microscope, quantify the samples of a project, run their clustering analysis with every parameter and explore the clusters in interactive 3D / ternary / 2D plots linked to the spectra and SEM images, and fit/quantify single spectra. Run `python -m autoemx.gui --create-launcher` once to create a double-click app on your Desktop (or start it with `python -m autoemx.gui path/to/Results`)
- Scripts for **fitting and quantification** of single EDS spectra exported by proprietary commercial software (`.msa`, `.emsa`, `.msg`)

- **Automated experimental standard collection** scripts

- **Automated particle size distribution measurements** scripts

- **Extensible architecture** — adaptable to other techniques such as  
  - Wavelength Dispersive Spectroscopy (WDS)  
  - Scanning Transmission Electron Microscopy (STEM) with EDS  

- **Extensible hardware support** — includes driver for ThermoFisher Phenom Desktop SEM series, and can be extended to any electron microscope with a Python API

### 📊 Performance
- **Benchmarked** on 74 single-phase samples with compositions spanning **38 elements** (from nitrogen to bismuth), it achieved **<5–10% relative deviation** from expected values  
- **Machine learning** compositional analysis detects individual phase composition in **multi-phase samples**, including minor phases
- **Intermixed phases** can also be resolved
- Works with **spectra from any microscope**, although recalibration is recommended for maximum compositional accuracy

## 🧪 Try quantification on your spectrum

Upload a `.msa` or `.emsa` spectrum acquired at 15 kV and test quantification in the browser:

👉 https://autoemx-singlespectrum.streamlit.app

---

## 📘 Documentation

Installation instructions, usage examples, and workflow descriptions are available in the AutoEMX documentation:

👉 https://cedergrouphub.github.io/AutoEMX/

---

---

## 🆕 Coming Soon
Here’s what’s planned for future releases of **AutoEMX**:
- 📏 New scripts for **spectral parameter calibration** to extend the `XSp_calibs` library to your own instrument.

Need one of these sooner, or a feature or guide that is not listed? Please ask for it in the [GitHub Discussions](https://github.com/CederGroupHub/AutoEMX/discussions): requests help us prioritize.

---

## 📂 Project Structure
The repository is organized as follows:

```text
AutoEMX/
├── autoemx/                 # Main package source code
│   ├── config/                 # Configuration files, including default values to employ during measurements.
│   ├── core/                   # Core objects and source code
│   ├── data/                   # Libraries of X-ray data

### 📊 Particle Size Distribution Measurements
- **collect_particle_statistics.py** - Analyse sample, collecting particle size statistics and distribution.
- **process_particle_stats_files.py** - Process acquired particle size data and recompute.

## 📂 Paper Data

The raw data used in the associated publication is stored in the `paper_data/` directory.  
These files are tracked with **Git LFS** (Large File Storage).

# 2. Fetch the data files
git lfs fetch --all
git lfs checkout

```

Alternatively, download manually from the github repo Download button.

After downloading, run the run_analysis.py or run_quantification_analysis.py scripts within the folder.

---

File: examples/Results/K-412_NISTstd_example/analysis_quant0_clust0/Clusters.csv
Metric,Cluster_0,Cluster_1
n_points,42,1
Fe_at%,3.07,0.36
Mg_at%,10.08,1.81
Ca_at%,5.92,0.81
Al_at%,4.17,0.86
Si_at%,16.65,32.77
O_at%,60.09,63.39
Fe_std_at%,0.34,0.0
Mg_std_at%,0.53,0.0
Ca_std_at%,0.29,0.0
Al_std_at%,0.22,0.0
Si_std_at%,0.79,0.0
O_std_at%,1.09,0.0
Fe_w%,7.64,0.96
Mg_w%,10.91,2.1
Ca_w%,10.57,1.55
Al_w%,5.02,1.11
Si_w%,20.83,43.96
O_w%,42.83,48.44
Fe_std_w%,0.82,0.0
Mg_std_w%,0.65,0.0
Ca_std_w%,0.51,0.0
Al_std_w%,0.29,0.0
Si_std_w%,1.0,0.0
O_std_w%,1.26,0.0
RMS_dist_at%,1.51,0.0
RMS_dist_w%,1.98,0.0
wcss_at%,96.21,0.0
Cnd1,Fe0.156Mg0.538Ca0.305Al0.204Si0.847O3,SiO2
CS_cnd1,0.95,0.41
CS_raw1,0.95,0.41
Mix1,,"Fe0.156Mg0.538Ca0.305Al0.204Si0.847O3, SiO2"
CS_mix1,,0.96
Mol_Ratio1,,0.08
X1_mean1,,0.08
X1_stdev1,,0.0
