Repository: CederGroupHub/AutoEMX

<div align="center">

<picture>
  <source media="(prefers-color-scheme: dark)" srcset="https://raw.githubusercontent.com/CederGroupHub/AutoEMX/main/docs/_static/logo/autoemx-logo-dark.svg">
</picture>
**Automated Electron Microscopy X-Ray Spectroscopy for Compositional Characterization of Materials**

</div>

AutoEMX is a **fully automated framework** for SEM-EDS workflows — from spectral acquisition and quantification, to principled filtering and compositional analysis — all in **one click**.

🎥 Watch AutoEMX in action on a desktop SEM-EDS system at https://youtu.be/Bym58gNxlj0

🧪 **Try quantification now:** upload a `.msa` or `.emsa` spectrum at https://autoemx-singlespectrum.streamlit.app

📖 This work is described in:  
A. Giunto *et al.*, *Accurate SEM‑EDS Quantification, Automation, and Machine Learning Enable High‑Throughput Compositional Characterization of Powders*, *Nature Communications* **17**, 9735 (2026).  
DOI: [https://doi.org/10.1038/s41467-026-76633-x](https://doi.org/10.1038/s41467-026-76633-x)

### ✨ Key Features
- **Fully automated SEM-EDS phase-level compositional analysis workflow**, which includes:
    - **Acquisition of EDS spectra**, including particle localization if sample is powder. Compatible also with bulk samples, or manual navigation. 
    - **Quantification of compositions** using the peak-to-background method
    - **Rule-based filtering** of compositions to discard poorly quantified spectra from the analysis
    - **Unsupervised machine learning–based analysis** to identify the compositions of individual phases in the sample  

- **AutoEMX GUI** — acquire spectra with the microscope, quantify the samples of a project, run their clustering analysis with every parameter and explore the clusters in interactive 3D / ternary / 2D plots linked to the spectra and SEM images, and fit/quantify single spectra. Run `python -m autoemx.gui --create-launcher` once to create a double-click app on your Desktop (or start it with `python -m autoemx.gui path/to/Results`)
- Scripts for **fitting and quantification** of single EDS spectra exported by proprietary commercial software (`.msa`, `.emsa`, `.msg`)

- **Automated experimental standard collection** scripts

- **Automated particle size distribution measurements** scripts

- **Extensible architecture** — adaptable to other techniques such as  
  - Wavelength Dispersive Spectroscopy (WDS)  
  - Scanning Transmission Electron Microscopy (STEM) with EDS  

- **Extensible hardware support** — includes driver for ThermoFisher Phenom Desktop SEM series, and can be extended to any electron microscope with a Python API

### 📊 Performance
- **Benchmarked** on 74 single-phase samples with compositions spanning **38 elements** (from nitrogen to bismuth), it achieved **<5–10% relative deviation** from expected values  
- **Machine learning** compositional analysis detects individual phase composition in **multi-phase samples**, including minor phases
- **Intermixed phases** can also be resolved
- Works with **spectra from any microscope**, although recalibration is recommended for maximum compositional accuracy

## 🧪 Try quantification on your spectrum

Upload a `.msa` or `.emsa` spectrum acquired at 15 kV and test quantification in the browser:

👉 https://autoemx-singlespectrum.streamlit.app

---

## 📘 Documentation

Installation instructions, usage examples, and workflow descriptions are available in the AutoEMX documentation:

👉 https://cedergrouphub.github.io/AutoEMX/

---

---

## 🆕 Coming Soon
Here’s what’s planned for future releases of **AutoEMX**:
- 📏 New scripts for **spectral parameter calibration** to extend the `XSp_calibs` library to your own instrument.

Need one of these sooner, or a feature or guide that is not listed? Please ask for it in the [GitHub Discussions](https://github.com/CederGroupHub/AutoEMX/discussions): requests help us prioritize.

---

## 📂 Project Structure
The repository is organized as follows:

```text
AutoEMX/
├── autoemx/                 # Main package source code
│   ├── config/                 # Configuration files, including default values to employ during measurements.
│   ├── core/                   # Core objects and source code
│   ├── data/                   # Libraries of X-ray data

### 📊 Particle Size Distribution Measurements
- **collect_particle_statistics.py** - Analyse sample, collecting particle size statistics and distribution.
- **process_particle_stats_files.py** - Process acquired particle size data and recompute.

## 📂 Paper Data

The raw data used in the associated publication is stored in the `paper_data/` directory.  
These files are tracked with **Git LFS** (Large File Storage).

# 2. Fetch the data files
git lfs fetch --all
git lfs checkout

```

Alternatively, download manually from the github repo Download button.

After downloading, run the run_analysis.py or run_quantification_analysis.py scripts within the folder.

---

File: examples/Results/Powder_mixture_example/analysis_quant0_clust0/Clusters.csv
Metric,Cluster_0
n_points,64
Mg_at%,20.92
Al_at%,23.27
O_at%,55.81
Mg_std_at%,14.17
Al_std_at%,11.6
O_std_at%,2.94
Mg_w%,24.79
Al_w%,30.77
O_w%,43.67
Mg_std_w%,16.8
Al_std_w%,15.53
O_std_w%,2.7
RMS_dist_at%,18.4
RMS_dist_w%,22.86
wcss_at%,21669.98
Mix1,"Al2O3, MgO"
CS_mix1,0.97
Mol_Ratio1,0.76
X1_mean1,0.43
X1_stdev1,0.3
